Repository: mustachefeeling/rietx

# rietx

> **Development fork.** This copy of rietx carries work in progress: branches for pull requests and experimental features under test, before they are proposed to the main project. Branches here may be unreviewed, rebased or deleted without notice, and `main` here can lag behind. For releases, documentation and issues, use [yue-here/rietx](https://github.com/yue-here/rietx) (`pip install rietx`).

> **`dev/`** holds tooling around rietx that is not part of it: [`dev/mantid/`](dev/mantid/README.md) focuses raw neutron TOF data with Mantid into the bank files rietx reads (raw reduction is out of scope for rietx, yue-here/rietx#1446).
**`rietx`** is an open-source Rietveld refinement and pattern analysis Python module with a streamlined API designed for those who want to drive refinements from code.

## Example refinement

Condensed from [`examples/nac_11bm.py`](https://github.com/yue-here/rietx/blob/main/examples/nac_11bm.py),
which fits APS 11-BM synchrotron data on Na₂Ca₃Al₂F₁₄ with a CaF₂ impurity.

```python
import rietx as rx

data = rx.read_pattern("11BM_NAC.fxye")              # esd column read from file
structure = rx.Structure.from_cif("cod_1000236.cif")
instrument = rx.Instrument.debye_scherrer(wavelength=0.4139090)

ref = rx.Refinement(structure, instrument)

# structure-free Le Bail first: cell + profile + background
lebail = ref.fit(data, mode="lebail", two_theta_limits=(2, 24))

# Test data provenance

Every file below is committed. Data a measurement may read but the tree may
not hold, such as a public download with no licence to redistribute, lives
outside the checkout in `~/rietx-local-data`. `tests/local_data.py` registers
each such file by URL and sha256, fetches it, and says where it is; its
docstring holds the rules.

| File | Contents | Source | License/status |
|---|---|---|---|
| `11BM_NAC.fxye` | Na2Ca3Al2F14 (NAC) powder pattern, APS beamline 11-BM, λ = 0.4139090 Å (from the accompanying `.prm`), 54000 points, GSAS ESD (fxye) format | GSAS-II tutorials repo, `TOF-CW Joint Refinement/data/` (github.com/AdvancedPhotonSource/GSAS-II-tutorials) | Argonne/APS tutorial data (U.S. Government work; publicly distributed) |
| `11bm_gsas.prm` | GSAS instrument parameter file for the above (profile from SRM 660a LaB6 fit) | same | same |
| `11BM_Si640c.xy` | NIST SRM 640c silicon powder pattern, APS beamline 11-BM run 4918 (25 Feb 2010), λ seeded at the header's stated 0.412359 Å, 48000 points, 1.996–49.995° 2θ at 0.001°, three columns (2θ, I, propagated σ). Header: `Sample name = Silicon (Si) NIST SRM 640c, certified cell length of 5.4311946 Angstroms` / `Run no. = 4918` / `Calibration file = feb10/11bmb_4917.calib` / `Calibrated wavelength = 0.412359`. The single-histogram refinable-wavelength anchor (`test_acceptance_si640c.py`) — see the section below | APS 11-BM's **published** standard-reference scan of NIST SRM 640c (run 4918, Feb 2010): a facility calibration measurement, not a user sample (its header carries no proposal, user or contact field, unlike this directory's mail-in patterns). Published on 11-BM's Standards Data listing, `wiki-ext.aps.anl.gov/ug11bm/index.php/Standards_Data`; the live download links have since gone dead in a site migration, so the published container was recovered via the Internet Archive (as with the `qarr/*.prn` files below). The committed `.xy` is **verified bit-identical** to the beamline's published `11BM_Si640c` container across all 48 000 retained channels — 2θ, intensity **and** propagated esd exactly equal, `np.array_equal` on all three — with only the first 1 496 low-angle channels (0.500–1.995° 2θ) trimmed off and the comment markers reformatted (`!`→`##`) | Argonne/APS standard-reference scan (U.S. Government work; publicly distributed) — a citable public route, not a private grant |
| `11BM_Kapton.xy` | The **empty Kapton capillary**, APS beamline 11-BM run 4736 (11 Feb 2010), λ 0.412225 Å, 49 497 points, 0.500–49.996° 2θ at 0.001°, three columns (2θ, I, propagated σ). The row above with the specimen taken out: same February 2010 beamtime, same container, and the only file here whose contents are a background rather than a pattern. Header: `Chemical formula = empty Kapton capillary (Kapton)` / `Run no. = 4736` / `Calibration file = feb10/11bmb_4733.calib` / `Calibrated wavelength = 0.412225`. The measured-background fixture (`test_acceptance_si640c.py`'s blank arms, WP-1309) and the file behind the hump identification in `docs/docs/concepts/parameters.md` § Humps — see the section below | APS 11-BM's **published** standard-reference scan, the same Standards Data listing (`wiki-ext.aps.anl.gov/ug11bm/index.php/Standards_Data`) and the same dead-link-and-Internet-Archive route as `11BM_Si640c.xy` above. Supplied by the maintainer on 2026-09-17 and committed byte-for-byte as received.

File: tests/data/cod_4003235.cif
#------------------------------------------------------------------------------
#$Date: 2019-11-22 22:36:26 +0200 (Fri, 22 Nov 2019) $
#$Revision: 231452 $
#$URL: file:///home/coder/svn-repositories/_RELOADED_COD/cod-reloaded/cif/4/00/32/4003235.cif $
#------------------------------------------------------------------------------
#
# This file is available in the Crystallography Open Database (COD),
# http://www.crystallography.net/
#
# All data on this site have been placed in the public domain by the
# contributors.
#
# Trimmed for rietx's tests to the items structure_from_cif reads: the
# reflection list, the SHELX files and the geometry and atom-type loops are
# left out.  Nothing kept is edited.
#
data_4003235
loop_
_publ_author_name
'Stoumpos, Constantinos C.'
'Cao, Duyen H.'
'Clark, Daniel J.'
'Young, Joshua'
'Rondinelli, James M.'
'Jang, Joon I.'
'Hupp, Joseph T.'
'Kanatzidis, Mercouri G.'
_publ_section_title
;
 Ruddlesden--Popper Hybrid Lead Iodide Perovskite 2D Homologous
 Semiconductors
;
_journal_issue                   8
_journal_name_full               'Chemistry of Materials'
_journal_page_first              2852
_journal_paper_doi               10.1021/acs.chemmater.6b00847
_journal_volume                  28
_journal_year                    2016
_chemical_formula_moiety         2(C4H9NH3),2(CH3NH3),Pb3I10
_chemical_formula_sum            'C10 H36 I10 N4 Pb3'
_chemical_formula_weight         2103.00
_chemical_name_common            'Butylammonium Methylammonium Lead Iodide'
_space_group_crystal_system      orthorhombic
_space_group_IT_number           41
_space_group_name_Hall           'C -2ac 2'
_space_group_name_H-M_alt        'C 2 e b'
_symmetry_Int_Tables_number      41
_symmetry_space_group_name_H-M   'C 2 e b'
_cell_angle_alpha                90
_cell_angle_beta                 90
_cell_angle_gamma                90
_cell_formula_units_Z            4
_cell_length_a                   8.9275(6)
_cell_length_b                   51.959(4)
_cell_length_c                   8.8777(6)
_cell_measurement_reflns_used    5445
_cell_measurement_temperature    293(2)
_cell_measurement_theta_max      23.50
_cell_measurement_theta_min      1.57
_cell_volume                     4118.0(5)
_cod_database_code               4003235
loop_
_space_group_symop_operation_xyz
'x, y, z'
'x, -y, -z'
'x, y+1/2, -z+1/2'
'x, -y+1/2, z+1/2'
'x+1/2, y+1/2, z'
'x+1/2, -y+1/2, -z'
'x+1/2, y+1, -z+1/2'
'x+1/2, -y+1, z+1/2'
loop_
_atom_site_label
_atom_site_type_symbol
_atom_site_fract_x
_atom_site_fract_y
_atom_site_fract_z
_atom_site_U_iso_or_equiv
_atom_site_adp_type
_atom_site_occupancy
_atom_site_site_symmetry_order
_atom_site_calc_flag
_atom_site_refinement_flags_posn
_atom_site_refinement_flags_adp
_atom_site_refinement_flags_occupancy
Pb1 Pb 0.5147(4) 0.0000 0.5000 0.0484(5) Uani 1 2 d S T P
Pb2 Pb 0.5246(2) 0.12391(3) 0.50105(15) 0.0530(4) Uani 1 1 d . . .
I1 I 0.5192(15) 0.06050(5) 0.4673(4) 0.1030(13) Uani 1 1 d . . .
I2 I 0.7790(7) 0.12782(8) 0.2559(8) 0.1021(15) Uani 1 1 d . . .
I3 I 0.7770(8) 0.11576(8) 0.7460(8) 0.0996(13) Uani 1 1 d . . .
I4 I 0.2783(17) -0.00432(9) 0.251(2) 0.189(3) Uani 1 1 d . . .
I5 I 0.5265(19) 0.18172(6) 0.5588(4) 0.138(2) Uani 1 1 d . . .
N1 N 1.090(12) 0.0628(18) 0.539(10) 0.23(4) Uiso 1 1 d D . .
H1A H 1.0863 0.0783 0.5818 0.350 Uiso 1 1 calc R U .
H1B H 1.1724 0.0615 0.4835 0.350 Uiso 1 1 calc R U .
H1C H 1.0903 0.0507 0.6101 0.350 Uiso 1 1 calc R U .
C1 C 0.961(13) 0.059(2) 0.445(13) 0.23(4) Uiso 1 1 d D . .
H1D H 0.8721 0.0605 0.5051 0.350 Uiso 1 1 calc R U .
H1E H 0.9660 0.0429 0.3970 0.350 Uiso 1 1 calc R U .
H1F H 0.9594 0.0727 0.3695 0.350 Uiso 1 1 calc R U .
N2 N 0.4984 0.1644 0.9592 0.130(16) Uiso 1 1 d D . .
H2A H 0.5693 0.1549 0.9158 0.195 Uiso 1 1 calc R U .
H2B H 0.4282 0.1682 0.8917 0.195 Uiso 1 1 calc R U .
H2C H 0.4574 0.1555 1.0346 0.195 Uiso 1 1 calc R U .
C2 C 0.5705 0.1903 1.0231 0.130(16) Uiso 1 1 d D . .
H2D H 0.6481 0.1860 1.0955 0.156 Uiso 1 1 calc R U .
H2E H 0.6166 0.1997 0.9411 0.156 Uiso 1 1 calc R U .
C3 C 0.4519 0.2072 1.0990 0.130(16) Uiso 1 1 d D . .
H3A H 0.3661 0.2092 1.0331 0.156 Uiso 1 1 calc R U .
H3B H 0.4184 0.1992 1.1919 0.156 Uiso 1 1 calc R U .
C4 C 0.5201 0.2325 1.1309 0.130(16) Uiso 1 1 d D . .
H4A H 0.5255 0.2427 1.0396 0.156 Uiso 1 1 calc R U .
H4B H 0.6206 0.2304 1.1705 0.156 Uiso 1 1 calc R U .
C5 C 0.4187 0.2458 1.2485 0.130(16) Uiso 1 1 d D . .
H5A H 0.4590 0.2625 1.2726 0.195 Uiso 1 1 calc R U .
H5B H 0.4143 0.2355 1.3381 0.195 Uiso 1 1 calc R U .
H5C H 0.3197 0.2478 1.2079 0.195 Uiso 1 1 calc R U .
loop_
_atom_site_aniso_label
_atom_site_aniso_U_11
_atom_site_aniso_U_22
_atom_site_aniso_U_33
_atom_site_aniso_U_23
_atom_site_aniso_U_13
_atom_site_aniso_U_12
Pb1 0.0411(11) 0.0628(10) 0.0411(8) -0.0012(8) 0.000 0.000
Pb2 0.0516(9) 0.0659(8) 0.0414(6) -0.0012(6) 0.0156(8) 0.0030(15)
I1 0.144(3) 0.0534(15) 0.112(2) 0.0002(14) -0.025(5) -0.004(4)
I2 0.077(3) 0.161(3) 0.0685(19) -0.022(4) 0.0385(17) -0.020(5)
I3 0.073(3) 0.154(3) 0.0722(17) -0.004(5) -0.0394(16) 0.019(5)
I4 0.219(6) 0.129(3) 0.219(5) -0.005(11) -0.184(5) 0.016(11)
I5 0.264(6) 0.0584(17) 0.093(2) -0.0022(15) 0.022(6) -0.010(8)

File: tests/data/cod_9007744.cif
#------------------------------------------------------------------------------
#$Date: 2024-05-02 13:48:35 +0300 (Thu, 02 May 2024) $
#$Revision: 291455 $
#$URL: file:///home/coder/svn-repositories/_RELOADED_COD/cod-reloaded/cif/9/00/77/9007744.cif $
#------------------------------------------------------------------------------
#
# This file is available in the Crystallography Open Database (COD),
# http://www.crystallography.net/. The original data for this entry
# were provided the American Mineralogist Crystal Structure Database,
# http://rruff.geo.arizona.edu/AMS/amcsd.php
#
# The file may be used within the scientific community so long as
# proper attribution is given to the journal article from which the
# data were obtained.
#
data_9007744
loop_
_publ_author_name
'Brodt, K.'
'Fuess, H.'
'Paulus, E. F.'
'Assmus, W.'
'Kowalewski, J.'
_publ_section_title
;
 Untwinned single crystals of the high-temperature superconductor
 YBa2Cu3O7-x
;
_journal_name_full               'Acta Crystallographica, Section C'
_journal_page_first              354
_journal_page_last               358
_journal_paper_doi               10.1107/S0108270189006803
_journal_volume                  46
_journal_year                    1990
_chemical_formula_structural     YBa2Cu2.94O6.82
_chemical_formula_sum            'Ba2 Cu2.941 O6.822 Y'
_space_group_IT_number           47
_symmetry_space_group_name_Hall  '-P 2 2'
_symmetry_space_group_name_H-M   'P m m m'
_cell_angle_alpha                90
_cell_angle_beta                 90
_cell_angle_gamma                90
_cell_length_a                   3.836
_cell_length_b                   3.883
_cell_length_c                   11.686
_cell_formula_units_Z            1
_cell_volume                     174.065
_database_code_amcsd             0010104
_exptl_crystal_density_diffrn    6.292
_cod_original_formula_sum        'Y Ba2 Cu2.941 O6.822'
_cod_database_code               9007744
_amcsd_formula_title             YBa2Cu2.94O6.82
loop_
_space_group_symop_operation_xyz
x,y,z
x,-y,z
-x,y,-z
-x,y,z
x,-y,-z
x,y,-z
-x,-y,z
-x,-y,-z
loop_
_atom_site_aniso_label
_atom_site_aniso_U_11
_atom_site_aniso_U_22
_atom_site_aniso_U_33
_atom_site_aniso_U_12
_atom_site_aniso_U_13
_atom_site_aniso_U_23
Y1 0.00600 0.00490 0.00510 0.00000 0.00000 0.00000
Ba1 0.01000 0.00690 0.00760 0.00000 0.00000 0.00000
Cu1 0.00970 0.00770 0.00450 0.00000 0.00000 0.00000
Cu2 0.00520 0.00430 0.00830 0.00000 0.00000 0.00000
O1 0.01400 0.01100 0.00700 0.00000 0.00000 0.00000
O2 0.00600 0.00600 0.01000 0.00000 0.00000 0.00000
O3 0.00700 0.00400 0.01000 0.00000 0.00000 0.00000
O4 0.03200 0.01100 0.01300 0.00000 0.00000 0.00000
loop_
_atom_site_label
_atom_site_fract_x
_atom_site_fract_y
_atom_site_fract_z
_atom_site_occupancy
_atom_site_U_iso_or_equiv
Y1 0.50000 0.50000 0.50000 1.00000 0.00530
Ba1 0.50000 0.50000 0.18434 1.00000 0.00820
Cu1 0.00000 0.00000 0.00000 0.94100 0.00730
Cu2 0.00000 0.00000 0.35588 1.00000 0.00600
O1 0.00000 0.00000 0.15800 0.92100 0.01060
O2 0.50000 0.00000 0.37860 1.00000 0.00730
O3 0.00000 0.50000 0.37860 1.00000 0.00700
O4 0.00000 0.50000 0.00000 0.83000 0.01900
O5 0.50000 0.00000 0.00000 0.15000 0.01800
loop_
_cod_related_entry_id
_cod_related_entry_database
_cod_related_entry_code
1 AMCSD 0010104

File: tests/data/fluorapatite.cif
# Fluorapatite Ca5(PO4)3F, starting model from the GSAS-II "LabData" tutorial
# (FAP.EXP, Argonne/APS tutorial data).  Hughes, Cameron & Crowley (1989),
# Am. Mineral. 74, 870-876 is the published structure this model descends from.
data_fluorapatite
_chemical_formula_sum 'Ca5 P3 O12 F'
_space_group_name_H-M_alt 'P 63/m'
_space_group_IT_number 176
_cell_length_a 9.3717
_cell_length_b 9.3717
_cell_length_c 6.8859
_cell_angle_alpha 90
_cell_angle_beta 90
_cell_angle_gamma 120
loop_
_atom_site_label
_atom_site_type_symbol
_atom_site_fract_x
_atom_site_fract_y
_atom_site_fract_z
_atom_site_U_iso_or_equiv
Ca1 Ca 0.3333333333 0.6666666667 0.001913 0.006079
Ca2 Ca 0.241976 0.992603 0.250000 0.004561
P3  P  0.397416 0.367704 0.250000 0.003978
F4  F  0.000000 0.000000 0.250000 0.013850
O5  O  0.325053 0.484763 0.250000 0.004916
O6  O  0.591494 0.469954 0.250000 0.006609
O7  O  0.339510 0.258126 0.070641 0.006713
